Repository: gitGNU/gnu_gnuae

GnuAE is a program, for designing alternate energy system.

After restartin the GnuAE project after a few years, it now has a
slightly different focus. Rather than go through the pain updating the
old Gtk 1.2 based GUI, I decided that turning GnuAE into a PHP
extension, so it could be used via any web browser was a good
idea. Now most of the internal functions are accessible through PHP,
and I'm slowly creating a new UI in php. Other big changes were
upgrading to the GPLv3, switching to Git, and adding SQL database
support, instead of the csv files.


Getting the database setup:

Currently the use of MySQL is pretty much hardcoded, although I'd love
to add sqlite support in the future.

File: data/Modules.csv (part 4 of 4)
Model,Vintage,Area,Material,Series_Cells,Parallel_C-S,Isco,Voco,Impo,Vmpo,aIsc,aImp,C0,C1,BVoco,mBVoc,BVmpo,mBVmp,n,C2,C3,A0,A1,A2,A3,A4,B0,B1,B2,B3,B4,B5,d(Tc),fd,a,b,C4,C5,Ixo,Ixxo,C6,C7,Picture,Description
"Solarex MSX-60","1999 (E)",0.556000,"mc-Si",36,1,3.800000,21.100000,3.500000,17.100000,0.000512,-0.000148,0.991000,0.009000,-0.080800,0.000000,-0.082200,0.000000,1.340000,0.122390,-7.074240,0.913000,0.079168,-0.015975,0.001306,-0.000037,1.000000,-0.002438,0.000310,-0.000012,0.000000,-0.000000,3.000000,1.000000,-3.560000,-0.075000,0.985600,0.014400,3.710000,2.560000,1.116000,-0.116000,,"Area = 0.556 m^2, (19.75"" x 43.63""). Weight = 7.2 kg (15.9 lb). Module with 36 large-area (130 cm^2) multicrystalline silicon cells connected in series. Aluminum frame, low-iron cerium-containing tempered glass front sheet, Tedlar backsheet, module laminated with ""fast cure""  EVA. Junction box with conduit provision, and terminal block for user installed bypass diodes.  Provision for 6-V or 12-V operation"
"Solarex MSX-64","1997",0.556000,"mc-Si",36,1,3.832000,21.410000,3.531000,16.950000,0.000512,-0.000148,0.991000,0.009000,-0.080800,0.000000,-0.082200,0.000000,1.340000,0.122390,-7.074240,0.913000,0.079168,-0.015975,0.001306,-0.000037,1.000000,-0.002438,0.000310,-0.000012,0.000000,-0.000000,3.000000,1.000000,-3.560000,-0.075000,0.985600,0.014400,3.810000,2.520000,1.116000,-0.116000,,"Area = 0.556 m^2, (19.75"" x 43.63""). Weight = 7.2 kg (15.9 lb). Module with 36 large-area (130 cm^2) multicrystalline silicon cells connected in series. Aluminum frame, low-iron cerium-containing tempered glass front sheet, Tedlar backsheet, module laminated with ""fast cure""  EVA. Junction box with conduit provision, and terminal block for user installed bypass diodes.  Provision for 6-V or 12-V operation."
"Solarex MSX-64","1999 (E)",0.556000,"mc-Si",36,1,4.000000,21.300000,3.660000,17.500000,0.000512,-0.000148,0.991000,0.009000,-0.080800,0.000000,-0.082200,0.000000,1.340000,0.122390,-7.074240,0.913000,0.079168,-0.015975,0.001306,-0.000037,1.000000,-0.002438,0.000310,-0.000012,0.000000,-0.000000,3.000000,1.000000,-3.560000,-0.075000,0.985600,0.014400,3.920000,2.610000,1.116000,-0.116000,,"Area = 0.556 m^2, (19.75"" x 43.63""). Weight = 7.2 kg (15.9 lb). Module with 36 large-area (130 cm^2) multicrystalline silicon cells connected in series. Aluminum frame, low-iron cerium-containing tempered glass front sheet, Tedlar backsheet, module laminated with ""fast cure""  EVA. Junction box with conduit provision, and terminal block for user installed bypass diodes.  Provision for 6-V or 12-V operation."
"Solarex MSX-64 (SiNx Proto)","1999",0.556000,"mc-Si",36,1,4.042000,21.701000,3.736200,17.354000,0.000611,-0.000092,0.993000,0.007000,-0.088560,0.000000,-0.091800,0.000000,1.320000,0.197030,-6.802830,0.914710,0.075863,-0.014097,0.001038,-0.000027,1.000000,-0.003843,0.000492,-0.000020,0.000000,-0.000000,3.000000,1.000000,-3.560000,-0.075000,0.993100,0.006900,4.020000,2.660000,1.103800,-0.103800,,"Prototype with SiNx anti-reflection coating on cells. Area = 0.556 m^2, (19.75"" x 43.63""). Weight = 7.2 kg (15.9 lb). Module with 36 large-area (130 cm^2) multicrystalline silicon cells connected in series. Aluminum frame, low-iron cerium-containing tempered glass front sheet, Tedlar backsheet, module laminated with ""fast cure""  EVA. Junction box with conduit provision, and terminal block for user installed bypass diodes.  Provision for 6-V or 12-V operation."
"Solarex MSX-77","1999 (E)",0.732000,"mc-Si",36,1,5.000000,21.000000,4.560000,16.900000,0.000512,-0.000148,0.991000,0.009000,-0.080800,0.000000,-0.082200,0.000000,1.340000,0.122390,-7.074240,0.913000,0.079168,-0.015975,0.001306,-0.000037,1.000000,-0.002438,0.000310,-0.000012,0.000000,-0.000000,3.000000,1.000000,-3.560000,-0.075000,0.985600,0.014400,4.880000,3.290000,1.116000,-0.116000,,"Area = 0.732 m^2, (26.0"" x 43.6""). Weight = 9.5 kg (20.9 lb). Module with 36 large-area (175 cm^2) multicrystalline silicon cells connected in series. Aluminum frame, low-iron cerium-containing tempered glass front sheet, Tedlar backsheet, module laminated with ""fast cure""  EVA. Junction box with conduit provision, and terminal block for user installed bypass diodes.  Provision for 6-V or 12-V operation"
"Solarex MSX-83","1999 (E)",0.732000,"mc-Si",36,1,5.270000,21.200000,4.850000,17.100000,0.000512,-0.000148,0.991000,0.009000,-0.080800,0.000000,-0.082200,0.000000,1.340000,0.122390,-7.074240,0.913000,0.079168,-0.015975,0.001306,-0.000037,1.000000,-0.002438,0.000310,-0.000012,0.000000,-0.000000,3.000000,1.000000,-3.560000,-0.075000,0.985600,0.014400,5.135000,3.558000,1.116000,-0.116000,,"Area = 0.732 m^2, (26.0"" x 43.6""). Weight = 9.5 kg (20.9 lb). Module with 36 large-area (175 cm^2) multicrystalline silicon cells connected in series. Aluminum frame, low-iron cerium-containing tempered glass front sheet, Tedlar backsheet, module laminated with ""fast cure""  EVA. Junction box with conduit provision, and terminal block for user installed bypass diodes.  Provision for 6-V or 12-V operation."
"USSC UniSolar US-21","1999 (E)",0.356000,"3-a-Si",11,1,1.590000,23.800000,1.270000,16.500000,0.000850,0.001200,1.096000,-0.096000,-0.098000,0.000000,-0.052000,0.000000,3.770000,-1.141620,-2.891150,1.047000,0.000821,-0.025900,0.003174,-0.000110,1.000000,-0.005020,0.000584,-0.000023,0.000000,-0.000000,3.000000,1.000000,-3.580000,-0.113000,1.044000,-0.044000,1.470000,0.880000,1.130000,-0.130000,,"Area = 0.356 m^2, (15.1"" x 36.5"").  Weight = 3.0 kg  (6.6 lb). Flexible, light-weight,  thin-film module with large-area (270 cm^2) triple-junction amorphous silicon cells, 11 cells connected in series.  Anodized aluminum frame,  with dimpled Tefzel front cover and Galvalume steel back surface.  Laminated with EVA encapsulant.  Bypass diodes incorporated across each cell. Junction box with conduit provision."
"USSC UniSolar US-32","1997",0.525000,"3-a-Si",11,1,2.616000,21.520000,2.122000,15.160000,0.000820,0.001000,1.096000,-0.096000,-0.097500,0.000000,-0.050200,0.000000,3.770000,-1.141620,-2.891150,1.047000,0.000821,-0.025900,0.003174,-0.000110,1.000000,-0.005020,0.000584,-0.000023,0.000000,-0.000000,3.000000,1.000000,-3.580000,-0.113000,1.044000,-0.044000,2.430000,1.500000,1.130000,-0.130000,,"Area = 0.525 m^2, (15.1"" x 53.8"").  Weight = 4.8 kg  (10.6 lb). Flexible, light-weight,  thin-film module with large-area (410 cm^2) triple-junction amorphous silicon cells, 11 cells connected in series.  Anodized aluminum frame,  with dimpled Tefzel front cover and Galvalume steel back surface.  Laminated with EVA encapsulant.  Bypass diodes incorporated across each cell. Junction box with conduit provision."
"USSC UniSolar US-32","1997 (E)",0.525000,"3-a-Si",11,1,2.550000,21.300000,2.050000,15.600000,0.000850,0.001200,1.096000,-0.096000,-0.098000,0.000000,-0.052000,0.000000,3.770000,-1.141620,-2.891150,1.047000,0.000821,-0.025900,0.003174,-0.000110,1.000000,-0.005020,0.000584,-0.000023,0.000000,-0.000000,3.000000,1.000000,-3.580000,-0.113000,1.044000,-0.044000,2.360000,1.450000,1.130000,-0.130000,,"Area = 0.525 m^2, (15.1"" x 53.8"").  Weight = 4.8 kg  (10.6 lb). Flexible, light-weight,  thin-film module with large-area (410 cm^2) triple-junction amorphous silicon cells, 11 cells connected in series.  Anodized aluminum frame,  with dimpled Tefzel front cover and Galvalume steel back surface.  Laminated with EVA encapsulant.  Bypass diodes incorporated across each cell. Junction box with conduit provision"
"USSC UniSolar US-32","1999 (E)",0.525000,"3-a-Si",11,1,2.400000,23.800000,1.940000,16.500000,0.000850,0.001200,1.096000,-0.096000,-0.098000,0.000000,-0.052000,0.000000,3.770000,-1.141620,-2.891150,1.047000,0.000821,-0.025900,0.003174,-0.000110,1.000000,-0.005020,0.000584,-0.000023,0.000000,-0.000000,3.000000,1.000000,-3.580000,-0.113000,1.044000,-0.044000,2.220000,1.370000,1.130000,-0.130000,,"Area = 0.525 m^2, (15.1"" x 53.8"").  Weight = 4.8 kg  (10.6 lb). Flexible, light-weight,  thin-film module with large-area (410 cm^2) triple-junction amorphous silicon cells, 11 cells connected in series.  Anodized aluminum frame,  with dimpled Tefzel front cover and Galvalume steel back surface.  Laminated with EVA encapsulant.  Bypass diodes incorporated across each cell. Junction box with conduit provision."
"USSC UniSolar US-42","1999 (E)",0.688000,"3-a-Si",11,2,3.170000,23.800000,2.540000,16.500000,0.000850,0.001200,1.121000,-0.121000,-0.098000,0.000000,-0.052000,0.000000,3.510000,-1.240580,-3.911260,1.047000,0.000821,-0.025900,0.003174,-0.000110,1.000000,-0.005020,0.000584,-0.000023,0.000000,-0.000000,3.000000,1.000000,-3.582000,-0.113000,1.059000,-0.059000,2.930000,1.770000,1.188000,-0.188000,,"Area = 0.688 m^2, (29.2"" x 36.5"").  Weight = 6.3 kg  (13.8 lb). Flexible, light-weight,  thin-film module with large-area (270 cm^2)  triple-junction amorphous silicon cells, 11 cells connected in series, 2 parallel cell-strings.  Anodized aluminum frame,  with dimpled Tefzel front cover and Galvalume steel back surface.  Laminated with EVA encapsulant.  Bypass diodes incorporated across each cell. Junction box with conduit provision."
"USSC UniSolar US-64","1997",1.010000,"3-a-Si",11,2,5.066000,21.710000,4.144000,15.490000,0.000850,0.001160,1.121000,-0.121000,-0.097000,0.000000,-0.051000,0.000000,3.510000,-1.240580,-3.911260,1.047000,0.000821,-0.025900,0.003174,-0.000110,1.000000,-0.005020,0.000584,-0.000023,0.000000,-0.000000,3.000000,1.000000,-3.582000,-0.113000,1.059000,-0.059000,4.710000,2.960000,1.188000,-0.188000,,"Area = 1.01 m^2, (29.2"" x 53.8"").  Weight = 9.2 kg  (20.2 lb). Flexible, light-weight,  thin-film module with large-area (410 cm^2) triple-junction amorphous silicon cells, 11 cells connected in series, 2 parallel cell-strings.  Anodized aluminum frame,  with dimpled Tefzel front cover and Galvalume steel back surface.  Laminated with EVA encapsulant.  Bypass diodes incorporated across each cell. Junction box with conduit provision."
"USSC UniSolar US-64","1997 (E)",1.010000,"3-a-Si",11,2,5.100000,21.300000,4.100000,15.600000,0.000850,0.001200,1.121000,-0.121000,-0.098000,0.000000,-0.052000,0.000000,3.510000,-1.240580,-3.911260,1.047000,0.000821,-0.025900,0.003174,-0.000110,1.000000,-0.005020,0.000584,-0.000023,0.000000,-0.000000,3.000000,1.000000,-3.582000,-0.113000,1.059000,-0.059000,4.780000,2.870000,1.188000,-0.188000,,"Area = 1.01 m^2, (29.2"" x 53.8"").  Weight = 9.2 kg  (20.2 lb). Flexible, light-weight,  thin-film module with large-area (410 cm^2)  triple-junction amorphous silicon cells, 11 cells connected in series, 2 parallel cell-strings.  Anodized aluminum frame,  with dimpled Tefzel front cover and Galvalume steel back surface.  Laminated with EVA encapsulant.  Bypass diodes incorporated across each cell. Junction box with conduit provision"
"USSC UniSolar US-64","1999 (E)",1.010000,"3-a-Si",11,2,4.800000,23.800000,3.880000,16.500000,0.000850,0.001200,1.121000,-0.121000,-0.098000,0.000000,-0.052000,0.000000,3.510000,-1.240580,-3.911260,1.047000,0.000821,-0.025900,0.003174,-0.000110,1.000000,-0.005020,0.000584,-0.000023,0.000000,-0.000000,3.000000,1.000000,-3.582000,-0.113000,1.059000,-0.059000,4.400000,2.780000,1.188000,-0.188000,,"Area = 1.01 m^2, (29.2"" x 53.8"").  Weight = 9.2 kg  (20.2 lb). Flexible, light-weight,  thin-film module with large-area (410 cm^2)  triple-junction amorphous silicon cells, 11 cells connected in series, 2 parallel cell-strings.  Anodized aluminum frame,  with dimpled Tefzel front cover and Galvalume steel back surface.  Laminated with EVA encapsulant.  Bypass diodes incorporated across each cell. Junction box with conduit provision."
